Repository: Mandy-code-creator/spc-color-dashboard

File: DATA 1.csv (part 1 of 11)
Order ID,用途碼,用途中文說明,標準板編號,塗料編號,製造批號,Coil No.,Time,Coating Thickness正面,"Minimum thickness
 正面","Coating Thickness
 正面 -北","Coating Thickness
 正面 -南","Avergage Thickness
  (µm)正面",光澤60度反射(下限),光澤60度反射(上限),入料檢測-光澤,光澤-正-北,光澤-正-南,"Average value
 光澤正面","正-北
 ΔE","正-北
 ΔL","正-北
Δa","正-北
Δb","正-南
 ΔE","正-南
ΔL","正-南
Δa","正-南
Δb","Average value
ΔE 正面","Average value
ΔL 正面","Average value
 Δa 正面","Average value
Δb 正面","入料檢測
ΔE 正面","入料檢測
 ΔL 正面","入料檢測
Δa 正面","入料檢測
Δb 正面"
PMK354501,KF3D,窗簾滑軌(低鉛鎘),YS2U188TP,PS2U188TP,F174101603,51A477A20,2025/1/28,25,23,23.3,23.5,23.4,80,90,85,80.2,80.7,80.45,0.62,0.25,-0.18,0.54,0.61,0.32,-0.17,0.49,0.615,0.285,-0.175,0.515,0.36,0.27,-0.21,0.13
PMK354501,KF3D,窗簾滑軌(低鉛鎘),YS2U188TP,PS2U188TP,F174101603,51A477A30,2025/1/28,25,23,23,23,23,80,90,85,80.7,80.2,80.45,1.05,0.23,-0.2,1,1.07,0.3,-0.22,1,1.06,0.265,-0.21,1,0.36,0.27,-0.21,0.13
D3K33V406,KD3M,隔間面板(抗靜電--背面發泡黏貼),YS2E123DF,PS2E123DF,F174112501,4CA525A00,2025/1/3,25,23,25.6,25.2,25.4,20,30,22,23.1,23,23.05,0.6,0.6,0.01,0.06,0.6,0.6,0.01,0.05,0.6,0.6,0.01,0.055,0.16,-0.02,-0.05,0.16
D3K33V406,KD3M,隔間面板(抗靜電--背面發泡黏貼),YS2E123DF,PS2E123DF,F174112501,4CA525B00,2025/1/3,25,23,25.2,24.9,25.1,20,30,22,23.7,23.4,23.55,0.58,0.58,0.02,0.05,0.6,0.6,0.02,0.05,0.59,0.59,0.02,0.05,0.16,-0.02,-0.05,0.16
D3K33V404,KD3N,隔間面板(背面層黏貼/發泡),YS2042337,PS2042337,F174112201,4CA616A00,2025/1/3,25,23,24.8,24.5,24.7,20,30,25,25.2,24.9,25.05,0.35,0.2,-0.2,0.21,0.37,0.22,-0.21,0.21,0.36,0.21,-0.21,0.21,0.3,-0.13,0.19,0.24
D3K33V404,KD3N,隔間面板(背面層黏貼/發泡),YS2042337,PS2042337,F174112201,4CA616B00,2025/1/3,25,23,25.2,24.9,25.1,20,30,25,24.8,25,24.9,0.35,0.19,-0.19,0.22,0.35,0.22,-0.19,0.2,0.35,0.21,-0.19,0.21,0.3,-0.13,0.19,0.24
D3K33V407,KD3M,隔間面板(抗靜電--背面發泡黏貼),YS2E123DF,PS2E123DF,F174112501,4CB416A00,2025/1/5,25,23,24.7,24.5,24.6,20,30,22,24.4,24.2,24.3,0.44,0.42,0.09,-0.08,0.46,0.45,0.09,-0.07,0.45,0.435,0.09,-0.075,0.16,-0.02,-0.05,0.16
D3K33V407,KD3M,隔間面板(抗靜電--背面發泡黏貼),YS2E123DF,PS2E123DF,F174112501,4CB416B00,2025/1/5,25,23,24.7,24.6,24.7,20,30,22,24.3,24.1,24.2,0.42,0.41,0.08,-0.07,0.44,0.43,0.07,-0.07,0.43,0.42,0.075,-0.07,0.16,-0.02,-0.05,0.16
D3K33V407,KD3M,隔間面板(抗靜電--背面發泡黏貼),YS2E123DF,PS2E123DF,F174121605,4CB417B00,2025/1/5,25,23,24.8,24.6,24.7,20,30,25,24.2,24.3,24.25,0.43,0.42,0.07,-0.06,0.43,0.42,0.06,-0.05,0.43,0.42,0.065,-0.055,0.35,-0.07,0.19,0.29
W3K33Y205,KD3N,隔間面板(背面層黏貼/發泡),YS20428A1,PT20428A1,KT64339014,4CB449A00,2025/1/5,25,23,24.4,24.6,24.5,20,30,29,27.2,26.5,26.85,0.63,0.53,-0.11,0.32,0.61,0.49,-0.12,0.34,0.62,0.51,-0.115,0.33,0.28,-0.14,-0.06,0.23
W3K33Y205,KD3N,隔間面板(背面層黏貼/發泡),YS20428A1,PT20428A1,KT64339014,4CB449B00,2025/1/5,25,23,24.6,24.7,24.7,20,30,29,27,26.8,26.9,0.61,0.48,-0.12,0.35,0.58,0.45,-0.13,0.35,0.595,0.465,-0.125,0.35,0.28,-0.14,-0.06,0.23
W3K33Y203,KD3N,隔間面板(背面層黏貼/發泡),YS2F123NT,PN2F123NT,N113-C51,4CB450A00,2025/1/5,25,23,24.7,24.7,24.7,20,30,30,31,30.7,30.85,0.6,0.34,-0.21,0.45,0.61,0.37,-0.23,0.43,0.605,0.355,-0.22,0.44,0.36,0.08,0.08,0.34
W3K33Y203,KD3N,隔間面板(背面層黏貼/發泡),YS2F123NT,PN2F123NT,N113-C51,4CB451B00,2025/1/5,25,23,24.6,24.7,24.7,20,30,30,31.2,30.9,31.05,0.64,0.38,-0.22,0.46,0.62,0.38,-0.24,0.42,0.63,0.38,-0.23,0.44,0.36,0.08,0.08,0.34
W3K33Y203,KD3N,隔間面板(背面層黏貼/發泡),YS2F123NT,PN2F123NT,N113-A20,4CB452A00,2025/1/5,25,23,24.5,24.7,24.6,20,30,23,31.5,32,31.75,0.7,0.44,-0.19,0.51,0.65,0.43,-0.21,0.44,0.675,0.435,-0.2,0.475,0.37,0.05,0.02,0.37
W3K33Y203,KD3N,隔間面板(背面層黏貼/發泡),YS2F123NT,PN2F123NT,N113-A20,4CB452B00,2025/1/5,25,23,24.6,24.6,24.6,20,30,23,31.6,31.9,31.75,0.68,0.44,-0.16,0.49,0.67,0.43,-0.2,0.48,0.675,0.435,-0.18,0.485,0.37,0.05,0.02,0.37
D3K33V412,KD3N,隔間面板(背面層黏貼/發泡),YS2G128L8,PT2G128L8,KT64303001,4CB645A00,2025/1/5,25,23,24.7,24.5,24.6,20,30,23,24.9,24.8,24.85,0.09,0.04,0.02,-0.08,0.13,0.06,0.05,-0.1,0.11,0.05,0.035,-0.09,0.2,-0.16,-0.04,-0.12
D3K33V412,KD3N,隔間面板(背面層黏貼/發泡),YS2G128L8,PT2G128L8,KT64303001,4CB645B00,2025/1/5,25,23,24.8,24.5,24.7,20,30,23,24.8,24.8,24.8,0.1,0.03,0.06,-0.07,0.07,0.05,0.02,-0.04,0.085,0.04,0.04,-0.055,0.2,-0.16,-0.04,-0.12
D3K33V412,KD3N,隔間面板(背面層黏貼/發泡),YS2G128L8,PT2G128L8,KT64354021,4CB646B00,2025/1/5,25,23,24.7,24.5,24.6,20,30,24,24.7,24.9,24.8,0.08,0.04,0.01,-0.07,0.05,0.02,0.04,-0.02,0.065,0.03,0.025,-0.045,0.39,-0.37,-0.03,0.11
D3K33K101,KD3L,隔間面板(抗靜電),YS2E1230L,PK2E1230L,412-0178,4CB522A00,2025/1/6,25,23,25.3,25.2,25.3,15,25,21,23.7,23.3,23.5,0.76,-0.62,-0.35,-0.26,0.78,-0.65,-0.36,-0.25,0.77,-0.635,-0.355,-0.255,0.84,-0.52,0.21,-0.63
PGK35B401,KDR6,輕鋼架(環保),YS2F11WL9 /YS2F11WLA,PT2F11WL9,KT65002001,4CB255B00,2025/1/7,32,29,31.7,31.5,31.6,12,18,15,16,18.8,17.4,0.43,-0.05,-0.11,-0.41,0.5,0,-0.11,-0.49,0.465,-0.025,-0.11,-0.45,0.46,-0.22,-0.09,-0.4
PGK35B401,KDR6,輕鋼架(環保),YS2F11WL9 /YS2F11WLA,PT2F11WL9,KT65002001,4CB256B00,2025/1/7,32,29,31.6,31.7,31.7,12,18,15,16.5,18.7,17.6,0.39,-0.09,-0.14,-0.35,0.41,-0.05,-0.14,-0.38,0.4,-0.07,-0.14,-0.365,0.46,-0.22,-0.09,-0.4
PGK35B401,KDR6,輕鋼架(環保),YS2F11WL9 /YS2F11WLA,PT2F11WL9,KT65002001,4CB257B00,2025/1/7,32,29,31.7,31.6,31.7,12,18,15,16.7,18.9,17.8,0.38,-0.11,-0.13,-0.34,0.39,-0.01,-0.12,-0.37,0.385,-0.06,-0.125,-0.355,0.46,-0.22,-0.09,-0.4
PGK35B401,KDR6,輕鋼架(環保),YS2F11WL9 /YS2F11WLA,PT2F11WL9,KT65002001,4CB258B00,2025/1/7,32,29,31.6,31.5,31.6,12,18,15,17.8,18.3,18.05,0.35,-0.09,-0.12,-0.32,0.34,-0.02,-0.14,-0.31,0.345,-0.055,-0.13,-0.315,0.46,-0.22,-0.09,-0.4
PGK35B401,KDR6,輕鋼架(環保),YS2F11WL9 /YS2F11WLA,PT2F11WL9,KT65002001,4CB259B00,2025/1/7,32,29,31.7,31.5,31.6,12,18,15,17.1,18.7,17.9,0.32,-0.09,-0.11,-0.29,0.33,-0.02,-0.13,-0.3,0.325,-0.055,-0.12,-0.295,0.46,-0.22,-0.09,-0.4
PGK35B401,KDR6,輕鋼架(環保),YS2F11WL9 /YS2F11WLA,PT2F11WL9,KT65002001,4CB260B00,2025/1/7,32,29,31.8,31.5,31.7,12,18,15,18.3,18.7,18.5,0.31,-0.1,-0.12,-0.27,0.32,-0.03,-0.14,-0.29,0.315,-0.065,-0.13,-0.28,0.46,-0.22,-0.09,-0.4
PGK35B401,KDR6,輕鋼架(環保),YS2F11WL9 /YS2F11WLA,PT2F11WL9,KT65002001,4CB261B00,2025/1/7,32,29,31.9,32.1,32,12,18,15,16.3,15.4,15.85,0.24,-0.03,-0.09,-0.22,0.1,0,-0.03,-0.1,0.17,-0.015,-0.06,-0.16,0.46,-0.22,-0.09,-0.4
PGK35B401,KDR6,輕鋼架(環保),YS2F11WL9 /YS2F11WLA,PT2F11WL9,KT65002001,4CB262B00,2025/1/7,32,29,32.2,32.4,32.3,12,18,15,16.2,15.7,15.95,0.24,0.03,-0.09,-0.22,0.13,0.07,-0.03,-0.11,0.185,0.05,-0.06,-0.165,0.46,-0.22,-0.09,-0.4
PGK35B401,KDR6,輕鋼架(環保),YS2F11WL9 /YS2F11WLA,PT2F11WL9,KT65002001,4CB263B00,2025/1/7,32,29,32.3,32.4,32.4,12,18,15,16.2,16.5,16.35,0.28,0.02,-0.11,-0.26,0.24,0.08,-0.06,-0.22,0.26,0.05,-0.085,-0.24,0.46,-0.22,-0.09,-0.4
PGK35B401,KDR6,輕鋼架(環保),YS2F11WL9 /YS2F11WLA,PT2F11WL9,KT65002001,4CB264B00,2025/1/7,32,29,32.3,32.5,32.4,12,18,15,15.5,15.8,15.65,0.29,0.04,-0.1,-0.27,0.23,0.1,-0.06,-0.2,0.26,0.07,-0.08,-0.235,0.46,-0.22,-0.09,-0.4
PGK35B401,KDR6,輕鋼架(環保),YS2F11WL9 /YS2F11WLA,PT2F11WL9,KT65002001,4CB268A00,2025/1/7,32,29,29.8,29.9,29.9,12,18,15,16.7,18,17.35,0.5,-0.23,-0.19,-0.4,0.44,-0.15,-0.14,-0.39,0.47,-0.19,-0.165,-0.395,0.46,-0.22,-0.09,-0.4
PGK35B401,KDR6,輕鋼架(環保),YS2F11WL9 /YS2F11WLA,PT2F11WL9,KT65002001,4CB268B00,2025/1/7,32,29,31.2,31.6,31.4,12,18,15,16.9,17.8,17.35,0.48,-0.22,-0.2,-0.38,0.43,-0.16,-0.15,-0.37,0.455,-0.19,-0.175,-0.375,0.46,-0.22,-0.09,-0.4
PGK35B401,KDR6,輕鋼架(環保),YS2F11WL9 /YS2F11WLA,PT2F11WL9,KT65002001,4CB269B00,2025/1/7,32,29,31.4,31.6,31.5,12,18,15,16.9,17.9,17.4,0.5,-0.23,-0.21,-0.39,0.45,-0.15,-0.16,-0.39,0.475,-0.19,-0.185,-0.39,0.46,-0.22,-0.09,-0.4
PGK35B401,KDR6,輕鋼架(環保),YS2F11WL9 /YS2F11WLA,PT2F11WL9,KT65002001,4CB270B00,2025/1/7,32,29,30.9,31.6,31.3,12,18,15,16.5,18.8,17.65,0.46,-0.19,-0.23,-0.35,0.45,-0.16,-0.21,-0.36,0.455,-0.175,-0.22,-0.355,0.46,-0.22,-0.09,-0.4
PGK35B401,KDR6,輕鋼架(環保),YS2F11WL9 /YS2F11WLA,PT2F11WL9,KT65002001,4CB271A20,2025/1/7,32,29,30.8,31.2,31,12,18,15,17.3,18.5,17.9,0.47,-0.21,-0.12,-0.4,0.48,-0.19,-0.12,-0.42,0.475,-0.2,-0.12,-0.41,0.46,-0.22,-0.09,-0.4
PGK35B401,KDR6,輕鋼架(環保),YS2F11WL9 /YS2F11WLA,PT2F11WL9,KT65002001,4CB272B00,2025/1/7,32,29,32.1,31.9,32,12,18,15,16.1,15.8,15.95,0.25,0.03,-0.1,-0.23,0.23,0.11,-0.01,-0.2,0.24,0.07,-0.055,-0.215,0.46,-0.22,-0.09,-0.4
PZK35F101,KFR2,辦公家具(環保),YS2G169QQ,PS2G169QQ,F414121705,4CL922A00,2025/1/8,25,23,25.5,24.9,25.2,60,70,70,69,68.5,68.75,0.31,0.28,-0.05,0.12,0.29,0.27,-0.05,0.1,0.3,0.275,-0.05,0.11,0.34,0.33,-0.02,0.04
PZK35F101,KFR2,辦公家具(環保),YS2G169QQ,PS2G169QQ,F414121705,4CL922B00,2025/1/8,25,23,25.3,25.2,25.3,60,70,70,68.9,68.8,68.85,0.31,0.29,-0.04,0.11,0.32,0.29,-0.05,0.12,0.315,0.29,-0.045,0.115,0.34,0.33,-0.02,0.04
D3K33Z501,KDR8,隔間面板(背面層黏貼/發泡))(環保),AKFG15275/YSFG15275,#N/A,NA,4CS078A00,2025/1/8,1,1,0,0,0,#N/A,#N/A,#N/A,0,0,0,0,0,0,0,0,0,0,0,0,0,0,0,#N/A,#N/A,#N/A,#N/A
D3K33Z501,KDR8,隔間面板(背面層黏貼/發泡))(環保),AKFG15275/YSFG15275,#N/A,NA,4CS078B00,2025/1/8,1,1,0,0,0,#N/A,#N/A,#N/A,0,0,0,0,0,0,0,0,0,0,0,0,0,0,0,#N/A,#N/A,#N/A,#N/A
W3K33Y204,KD3M,隔間面板(抗靜電--背面發泡黏貼),YS2E123PS,PS2E123PS,F174121706,4CB454A00,2025/1/9,25,23,24.6,24.7,24.7,20,30,22,22.4,23,22.7,0.4,0.3,0.1,-0.24,0.42,0.33,0.11,-0.24,0.41,0.315,0.105,-0.24,0.48,-0.36,0.33,-0.16
W3K33Y204,KD3M,隔間面板(抗靜電--背面發泡黏貼),YS2E123PS,PS2E123PS,F174121706,4CB454B00,2025/1/9,25,23,25.1,25.3,25.2,20,30,22,22.1,22.5,22.3,0.39,0.28,0.1,-0.25,0.37,0.26,0.12,-0.24,0.38,0.27,0.11,-0.245,0.48,-0.36,0.33,-0.16
W3K33Y202,KD3N,隔間面板(背面層黏貼/發泡),YS2F12WAP/YS2G12WAP,PN2F12WAP,N114-101,4CB450M20,2025/1/10,25,23,25.3,25.1,25.2,20,30,28,28.7,28.6,28.65,0.68,0.63,0.2,0.14,0.69,0.64,0.21,0.14,0.685,0.635,0.205,0.14,0.28,-0.22,0.12,0.11
W3K33Y204,KD3M,隔間面板(抗靜電--背面發泡黏貼),YS2E123PS,PS2E123PS,F174101609,4CB453B00,2025/1/10,25,23,25.5,25.3,25.4,20,30,25,24.1,23.7,23.9,0.34,0.26,0.16,-0.16,0.33,0.23,0.18,-0.16,0.335,0.245,0.17,-0.16,0.48,-0.05,-0.15,-0.46
W3K33Y202,KD3N,隔間面板(背面層黏貼/發泡),YS2F12WAP/YS2G12WAP,PN2F12WAP,N114-101,4CB596B00,2025/1/10,25,23,24.9,25.1,25,20,30,28,28.7,28.3,28.5,0.71,0.67,0.2,0.14,0.7,0.66,0.2,0.13,0.705,0.665,0.2,0.135,0.28,-0.22,0.12,0.11
W3K33Y202,KD3N,隔間面板(背面層黏貼/發泡),YS2F12WAP/YS2G12WAP,PN2F12WAP,N114-101,4CB597B00,2025/1/10,25,23,25.1,25.2,25.2,20,30,28,28.3,27.5,27.9,0.71,0.67,0.2,0.14,0.72,0.68,0.18,0.13,0.715,0.675,0.19,0.135,0.28,-0.22,0.12,0.11
W3K33Y202,KD3N,隔間面板(背面層黏貼/發泡),YS2F12WAP/YS2G12WAP,PN2F12WAP,N114-101,4CB598B00,2025/1/10,25,23,24.7,24.8,24.8,20,30,28,28.2,28.5,28.35,0.66,0.61,0.21,0.14,0.66,0.61,0.2,0.14,0.66,0.61,0.205,0.14,0.28,-0.22,0.12,0.11
W3K33Y202,KD3N,隔間面板(背面層黏貼/發泡),YS2F12WAP/YS2G12WAP,PN2F12WAP,N114-101,4CB599B00,2025/1/10,25,23,24.8,25.2,25,20,30,28,28.6,28.3,28.45,0.68,0.64,0.18,0.15,0.67,0.63,0.2,0.13,0.675,0.635,0.19,0.14,0.28,-0.22,0.12,0.11
W3K33Y202,KD3N,隔間面板(背面層黏貼/發泡),YS2F12WAP/YS2G12WAP,PN2F12WAP,N114-101,4CB600B00,2025/1/10,25,23,24.9,25.2,25.1,20,30,28,28.5,27.9,28.2,0.7,0.66,0.2,0.14,0.7,0.66,0.19,0.12,0.7,0.66,0.195,0.13,0.28,-0.22,0.12,0.11
W3K33Y206,KD3N,隔間面板(背面層黏貼/發泡),YS2F12WAP/YS2G12WAP,PN2F12WAP,N113-B77,4CB655A00,2025/1/10,25,23,24.9,24.5,24.7,20,30,30,28.8,28.6,28.7,0.68,0.61,0.21,0.2,0.68,0.62,0.2,0.2,0.68,0.615,0.205,0.2,0.43,0.22,0.26,0.25
W3K33Y206,KD3N,隔間面板(背面層黏貼/發泡),YS2F12WAP/YS2G12WAP,PN2F12WAP,N113-B77,4CB655B00,2025/1/10,25,23,25.1,24.7,24.9,20,30,30,28.6,28.9,28.75,0.67,0.61,0.2,0.2,0.68,0.62,0.22,0.19,0.675,0.615,0.21,0.195,0.43,0.22,0.26,0.25
W3K33Y206,KD3N,隔間面板(背面層黏貼/發泡),YS2F12WAP/YS2G12WAP,PN2F12WAP,N114-101,4CB656B00,2025/1/10,25,23,24.9,24.6,24.8,20,30,28,28.2,28.8,28.5,0.65,0.61,0.2,0.13,0.67,0.62,0.2,0.14,0.66,0.615,0.2,0.135,0.28,-0.22,0.12,0.11
W3K33Y206,KD3N,隔間面板(背面層黏貼/發泡),YS2F12WAP/YS2G12WAP,PN2F12WAP,N114-101,4CB657B00,2025/1/10,25,23,25,24.7,24.9,20,30,28,27.4,27.5,27.45,0.61,0.57,-0.19,0.1,0.55,0.5,0.18,0.14,0.58,0.535,-0.005,0.12,0.28,-0.22,0.12,0.11
W3K33Y206,KD3N,隔間面板(背面層黏貼/發泡),YS2F12WAP/YS2G12WAP,PN2F12WAP,N114-101,4CB658B00,2025/1/10,25,23,25.1,25.3,25.2,20,30,28,27.8,27.4,27.6,0.6,0.57,0.17,0.11,0.61,0.56,0.19,0.13,0.605,0.565,0.18,0.12,0.28,-0.22,0.12,0.11
W3K33Y206,KD3N,隔間面板(背面層黏貼/發泡),YS2F12WAP/YS2G12WAP,PN2F12WAP,N114-101,4CB659B00,2025/1/10,25,23,25.3,25.5,25.4,20,30,28,27.5,27.9,27.7,0.65,0.6,0.2,0.16,0.66,0.61,0.21,0.15,0.655,0.605,0.205,0.155,0.28,-0.22,0.12,0.11
W3K33Y206,KD3N,隔間面板(背面層黏貼/發泡),YS2F12WAP/YS2G12WAP,PN2F12WAP,N114-101,4CB660B00,2025/1/10,25,23,25.2,25.1,25.2,20,30,28,27.4,27.2,27.3,0.68,0.63,0.21,0.14,0.67,0.62,0.22,0.14,0.675,0.625,0.215,0.14,0.28,-0.22,0.12,0.11
D3K33V405,KD3N,隔間面板(背面層黏貼/發泡),YS2042337,PS2042337,F414121211,4CB413B00,2025/1/11,25,23,24.9,25.1,25,20,30,26,23.6,23.4,23.5,0.34,0.11,-0.3,0.12,0.35,0.13,-0.3,0.12,0.345,0.12,-0.3,0.12,0.44,-0.19,-0.18,0.35
D3K33V405,KD3N,隔間面板(背面層黏貼/發泡),YS2042337,PS2042337,F174112201,4CB414A00,2025/1/11,25,23,25.1,24.7,24.9,20,30,25,24.2,24.4,24.3,0.32,0.05,-0.27,0.16,0.34,0.1,-0.29,0.14,0.33,0.08,-0.28,0.15,0.3,-0.13,0.19,0.24
D3K33V405,KD3N,隔間面板(背面層黏貼/發泡),YS2042337,PS2042337,F174112201,4CB414B00,2025/1/11,25,23,25.2,24.8,25,20,30,25,24.5,24.3,24.4,0.33,0.09,-0.28,0.15,0.32,0.1,-0.27,0.15,0.325,0.1,-0.28,0.15,0.3,-0.13,0.19,0.24
D3K33V408,KD3M,隔間面板(抗靜電--背面發泡黏貼),YS2E118G2,PK2E118G2,412-0205,4CA503B00,2025/1/12,25,23,25.2,24.7,25,10,20,18,16.4,16.5,16.45,0.46,-0.42,-0.15,-0.12,0.44,-0.4,-0.14,-0.13,0.45,-0.41,-0.145,-0.125,0.5,0.39,0.02,-0.31
D3K33V408,KD3M,隔間面板(抗靜電--背面發泡黏貼),YS2E118G2,PK2E118G2,412-0205,4CA504B00,2025/1/12,25,23,25,24.7,24.9,10,20,18,16.8,16.9,16.85,0.61,-0.6,-0.09,-0.1,0.57,-0.55,-0.1,-0.1,0.59,-0.575,-0.095,-0.1,0.5,0.39,0.02,-0.31
D3K33V405,KD3N,隔間面板(背面層黏貼/發泡),YS2042337,PS2042337,F174112201,4CB415A00,2025/1/12,25,23,25.1,24.9,25,20,30,25,23.6,23.5,23.55,0.47,0.26,-0.35,0.18,0.49,0.29,-0.36,0.17,0.48,0.28,-0.36,0.18,0.3,-0.13,0.19,0.24
D3K33V405,KD3N,隔間面板(背面層黏貼/發泡),YS2042337,PS2042337,F174112201,4CB415B00,2025/1/12,25,23,25.2,24.9,25.1,20,30,25,23.4,23.2,23.3,0.49,0.3,-0.34,0.18,0.49,0.28,-0.38,0.13,0.49,0.29,-0.36,0.16,0.3,-0.13,0.19,0.24
D3K33V408,KD3M,隔間面板(抗靜電--背面發泡黏貼),YS2E118G2,PK2E118G2,412-0205,4CB415M00,2025/1/12,25,23,24.8,24.4,24.6,10,20,18,16,16.2,16.1,0.52,-0.5,-0.12,-0.09,0.48,-0.45,-0.14,-0.09,0.5,-0.475,-0.13,-0.09,0.5,0.39,0.02,-0.31
D3K33V413,KD3N,隔間面板(背面層黏貼/發泡),YS2042337,PS2042337,F414121211,4CB477B00,2025/1/14,25,23,24.9,25.2,25.1,20,30,26,24.9,24.8,24.85,0.3,0.14,-0.25,0.09,0.31,-0.13,-0.24,0.15,0.305,0.01,-0.25,0.12,0.44,-0.19,-0.18,0.35
D3K33V413,KD3N,隔間面板(背面層黏貼/發泡),YS2042337,PS2042337,F174112201,4CB478A00,2025/1/14,25,23,24.6,24.5,24.6,20,30,25,24.5,24.5,24.5,0.25,0.05,-0.24,0.07,0.31,0.11,-0.26,0.13,0.28,0.08,-0.25,0.1,0.3,-0.13,0.19,0.24
D3K33V413,KD3N,隔間面板(背面層黏貼/發泡),YS2042337,PS2042337,F174112201,4CB478B00,2025/1/14,25,23,24.6,24.5,24.6,20,30,25,24.6,24.5,24.55,0.27,0.07,-0.25,0.07,0.32,0.1,-0.29,0.09,0.295,0.09,-0.27,0.08,0.3,-0.13,0.19,0.24
D3K33V413,KD3N,隔間面板(背面層黏貼/發泡),YS2042337,PS2042337,F174112201,4CB479B00,2025/1/14,25,23,24.7,24.6,24.7,20,30,25,24.2,24.2,24.2,0.27,0.1,-0.24,0.08,0.32,0.11,-0.26,0.15,0.295,0.11,-0.25,0.12,0.3,-0.13,0.19,0.24
D3K33V414,KD3M,隔間面板(抗靜電--背面發泡黏貼),YS2E123EK,PS2E123EK,F174112502,4CB489A00,2025/1/14,25,23,24.7,25.2,25,20,30,25,25.1,25.1,25.1,0.38,0.21,-0.3,-0.1,0.41,0.29,-0.28,-0.06,0.4,0.25,-0.29,-0.08,0.94,-0.93,0.12,-0.09
D3K33V414,KD3M,隔間面板(抗靜電--背面發泡黏貼),YS2E123EK,PS2E123EK,F174112502,4CB489B00,2025/1/14,25,23,24.8,24.9,24.9,20,30,25,25,24.9,24.95,0.4,0.23,-0.31,-0.1,0.41,0.28,-0.29,-0.08,0.41,0.26,-0.3,-0.09,0.94,-0.93,0.12,-0.09
D3K33V414,KD3M,隔間面板(抗靜電--背面發泡黏貼),YS2E123EK,PS2E123EK,F174121907,4CB490B00,2025/1/14,25,23,24.9,25.4,25.2,20,30,28,25.3,25.4,25.35,0.42,0.28,-0.31,-0.05,0.38,0.22,-0.3,-0.08,0.4,0.25,-0.31,-0.07,0.48,-0.46,-0.15,-0.04
D3K33V414,KD3M,隔間面板(抗靜電--背面發泡黏貼),YS2E123EK,PS2E123EK,F174121907,4CB491B00,2025/1/15,25,23,24.6,24.7,24.7,20,30,28,24.6,23,23.8,0.62,-0.23,-0.56,-0.12,0.59,-0.21,-0.54,-0.13,0.61,-0.22,-0.55,-0.13,0.48,-0.46,-0.15,-0.04
D3K33V414,KD3M,隔間面板(抗靜電--背面發泡黏貼),YS2E123EK,PS2E123EK,F174121907,4CB492B00,2025/1/15,25,23,24.8,24.5,24.7,20,30,28,24.7,24.2,24.45,0.59,-0.22,-0.53,-0.13,0.61,-0.23,-0.55,-0.12,0.6,-0.23,-0.54,-0.13,0.48,-0.46,-0.15,-0.04
D3K33V414,KD3M,隔間面板(抗靜電--背面發泡黏貼),YS2E123EK,PS2E123EK,F174121907,4CB493B00,2025/1/15,25,23,24.7,24.5,24.6,20,30,28,24.6,24.3,24.45,0.6,-0.21,-0.55,-0.11,0.58,-0.22,-0.53,-0.11,0.59,-0.22,-0.54,-0.11,0.48,-0.46,-0.15,-0.04
D3K33V414,KD3M,隔間面板(抗靜電--背面發泡黏貼),YS2E123EK,PS2E123EK,F174121907,4CB494B00,2025/1/15,25,23,24.9,24.7,24.8,20,30,28,24.8,24.7,24.75,0.58,-0.23,-0.52,-0.12,0.59,-0.23,-0.53,-0.1,0.59,-0.23,-0.53,-0.11,0.48,-0.46,-0.15,-0.04
W3K33Y207,KD3N,隔間面板(背面層黏貼/發泡),YS2F123NT,PN2F123NT,N113-C51,51A481A00,2025/1/15,25,23,24.6,24.7,24.7,20,30,30,26.9,26.5,26.7,0.41,0.28,-0.04,0.3,0.43,0.28,-0.05,0.32,0.42,0.28,-0.045,0.31,0.36,0.08,0.08,0.34
W3K33Y207,KD3N,隔間面板(背面層黏貼/發泡),YS2F123NT,PN2F123NT,N113-C51,51A481B00,2025/1/15,25,23,24.8,24.9,24.9,20,30,30,26.4,26.4,26.4,0.4,0.24,-0.02,0.32,0.41,0.27,-0.04,0.31,0.405,0.255,-0.03,0.315,0.36,0.08,0.08,0.34
W3K33Y207,KD3N,隔間面板(背面層黏貼/發泡),YS2F123NT,PN2F123NT,N114-118,51A482B00,2025/1/15,25,23,25,25.2,25.1,20,30,22,24.3,24.2,24.25,0.33,0.2,-0.01,0.26,0.3,0.2,0,0.22,0.315,0.2,-0.005,0.24,0.3,-0.05,0.25,0.16
W3K33Y207,KD3N,隔間面板(背面層黏貼/發泡),YS2F123NT,PN2F123NT,N114-118,51A483B00,2025/1/15,25,23,24.5,24.6,24.6,20,30,22,24.5,24.3,24.4,0.34,0.2,-0.02,0.27,0.33,0.21,-0.01,0.26,0.335,0.205,-0.015,0.265,0.3,-0.05,0.25,0.16
W3K33Y207,KD3N,隔間面板(背面層黏貼/發泡),YS2F123NT,PN2F123NT,N114-118,51A484B00,2025/1/15,25,23,24.6,24.7,24.7,20,30,22,24.4,24.6,24.5,0.28,0.19,0.01,0.21,0.26,0.18,0,0.19,0.27,0.185,0.005,0.2,0.3,-0.05,0.25,0.16
W3K33Y207,KD3N,隔間面板(背面層黏貼/發泡),YS2F123NT,PN2F123NT,N114-118,51A485B00,2025/1/15,25,23,24.5,24.7,24.6,20,30,22,24.1,24.3,24.2,0.35,0.25,0,0.24,0.35,0.27,-0.01,0.22,0.35,0.26,-0.005,0.23,0.3,-0.05,0.25,0.16
W3K33Y208,KD3M,隔間面板(抗靜電--背面發泡黏貼),YS2E123PS,PS2E123PS,F174121706,51A486A00,2025/1/15,25,23,24.8,24.6,24.7,20,30,22,26.2,26.4,26.3,0.22,0.21,-0.02,-0.05,0.28,0.26,-0.01,-0.09,0.25,0.235,-0.015,-0.07,0.48,-0.36,0.33,-0.16
W3K33Y208,KD3M,隔間面板(抗靜電--背面發泡黏貼),YS2E123PS,PS2E123PS,F174121706,51A486B00,2025/1/15,25,23,24.7,24.6,24.7,20,30,22,26.4,26.6,26.5,0.23,0.22,-0.01,-0.05,0.27,0.26,-0.01,-0.07,0.25,0.24,-0.01,-0.06,0.48,-0.36,0.33,-0.16
W3K33Y208,KD3M,隔間面板(抗靜電--背面發泡黏貼),YS2E123PS,PS2E123PS,F174121706,51A487B00,2025/1/15,25,23,24.5,24.6,24.6,20,30,22,25.6,25.6,25.6,0.22,0.19,-0.04,-0.1,0.26,0.23,-0.03,-0.12,0.24,0.21,-0.035,-0.11,0.48,-0.36,0.33,-0.16
D3K349205,KD3M,隔間面板(抗靜電--背面發泡黏貼),YS2E118G2,PK2E118G2,412-0205,51B325A00,2025/1/24,25,23,25,25.1,25.1,10,20,18,12.3,12.1,12.2,0.49,-0.45,-0.05,-0.18,0.46,-0.42,-0.07,-0.17,0.475,-0.435,-0.06,-0.175,0.5,0.39,0.02,-0.31
D3K349205,KD3M,隔間面板(抗靜電--背面發泡黏貼),YS2E118G2,PK2E118G2,412-0205,51B325B00,2025/1/24,25,23,25.1,25.2,25.2,10,20,18,12.2,12.1,12.15,0.49,-0.45,-0.03,-0.19,0.47,-0.43,-0.07,-0.17,0.48,-0.44,-0.05,-0.18,0.5,0.39,0.02,-0.31
D3K349205,KD3M,隔間面板(抗靜電--背面發泡黏貼),YS2E118G2,PK2E118G2,501-0126,51B326B00,2025/1/24,25,23,25.1,25.3,25.2,10,20,17,12.4,12,12.2,0.48,-0.45,-0.05,-0.15,0.46,-0.42,-0.06,-0.17,0.47,-0.435,-0.055,-0.16,0.46,-0.22,-0.12,-0.42
PPK34Y901,KED1,電熱器外殼,YS6GB39US,PT6GB39US,KT64331012,51L677A00,2025/1/29,25,23,24.5,24.6,24.6,30,40,39,38.3,37.9,38.1,0.44,0.37,-0.08,0.22,0.45,0.37,-0.08,0.24,0.445,0.37,-0.08,0.23,0.17,-0.11,-0.05,0.12
PPK34Y901,KED1,電熱器外殼,YS6GB39US,PT6GB39US,KT64331012,51L677B00,2025/1/29,25,23,24.8,24.9,24.9,30,40,39,37.9,37.7,37.8,0.38,0.29,-0.08,0.23,0.42,0.32,-0.09,0.25,0.4,0.305,-0.085,0.24,0.17,-0.11,-0.05,0.12
PMK354501,KF3D,窗簾滑軌(低鉛鎘),YS2U188TP,PS2U188TP,F174120206,51A477BM1,2025/2/6,25,23,23.1,23.1,23.1,80,90,89,80.3,80.1,80.2,0.42,0.06,-0.19,0.37,0.3,0.02,-0.19,0.23,0.36,0.04,-0.19,0.3,0.4,0.2,-0.12,0.31
PMK354501,KF3D,窗簾滑軌(低鉛鎘),YS2U188TP,PS2U188TP,F174120206,51A477BM2,2025/2/6,25,23,23.1,23,23.1,80,90,89,80.5,80.4,80.45,1.09,0.25,-0.23,1.04,0.88,0.11,-0.22,0.85,0.985,0.18,-0.225,0.945,0.4,0.2,-0.12,0.31
PMK354501,KF3D,窗簾滑軌(低鉛鎘),YS2U188TP,PS2U188TP,F174120206,51A477BP0,2025/2/6,25,23,23.3,23.2,23.3,80,90,89,78.3,77.1,77.7,0.91,0.21,-0.21,0.86,0.71,0.11,-0.22,0.67,0.81,0.16,-0.215,0.765,0.4,0.2,-0.12,0.31
PMK35N202,KF3D,窗簾滑軌(低鉛鎘),YS2F178RP,PS2F178RP,F175010611,51A979A20,2025/2/6,25,23,23.3,23.2,23.3,70,80,74,68.9,68.3,68.6,0.4,0.05,-0.13,0.37,0.3,-0.01,-0.14,0.26,0.35,0.02,-0.135,0.315,0.42,-0.18,-0.36,0.11
PMK35N202,KF3D,窗簾滑軌(低鉛鎘),YS2F178RP,PS2F178RP,F174101602,51A979B10,2025/2/6,25,23,23.2,23.2,23.2,70,80,75,68.2,68.2,68.2,0.38,0.02,-0.15,0.35,0.38,0.06,-0.17,0.33,0.38,0.04,-0.16,0.34,0.42,-0.3,-0.25,0.16
PMK35N202,KF3D,窗簾滑軌(低鉛鎘),YS2F178RP,PS2F178RP,F174101602,51A979B20,2025/2/6,25,23,23.1,23,23.1,70,80,75,69.6,68,68.8,0.49,0.02,-0.11,0.48,0.41,-0.12,-0.12,0.37,0.45,-0.05,-0.115,0.425,0.42,-0.3,-0.25,0.16
PMK35N201,KF3D,窗簾滑軌(低鉛鎘),YS2U188TP,PS2U188TP,F174120206,51B167A00,2025/2/16,25,23,23,23,23,80,90,89,80,80,80,0.58,-0.51,-0.28,0.01,0.67,-0.6,-0.29,-0.09,0.625,-0.555,-0.285,-0.04,0.4,0.2,-0.12,0.31
PMK35N201,KF3D,窗簾滑軌(低鉛鎘),YS2U188TP,PS2U188TP,F174120206,51B167B00,2025/2/16,25,23,23.3,23,23.2,80,90,89,80,80,80,0.63,-0.28,-0.26,0.5,0.5,-0.21,-0.27,0.36,0.565,-0.245,-0.265,0.43,0.4,0.2,-0.12,0.31
PMK409201,KF3D,窗簾滑軌(低鉛鎘),YS2U188TP,PS2U188TP,F174101603,52A773A10,2025/2/16,25,23,24,23.8,23.9,80,90,85,80,80,80,0.61,0.03,-0.24,0.56,0.55,0.03,-0.25,0.49,0.58,0.03,-0.245,0.525,0.36,0.27,-0.21,0.13
PMK409201,KF3D,窗簾滑軌(低鉛鎘),YS2U188TP,PS2U188TP,F174101603,52A773A20,2025/2/16,25,23,23,23.3,23.2,80,90,85,80,80,80,0.71,-0.19,-0.25,0.64,0.59,-0.02,-0.26,0.53,0.65,-0.105,-0.255,0.585,0.36,0.27,-0.21,0.13
PMK409201,KF3D,窗簾滑軌(低鉛鎘),YS2U188TP,PS2U188TP,F174120206,52A773B20,2025/2/16,25,23,23.1,23.3,23.2,80,90,89,80,80,80,0.53,-0.05,-0.23,0.48,0.46,-0.01,-0.23,0.4,0.495,-0.03,-0.23,0.44,0.4,0.2,-0.12,0.31
D3K40D801,KD10,輕鋼架,YS2F13WW8,PT2F13WW8,KT65035015,52B235A11,2025/2/27,25,23,23.8,23.5,23.7,30,40,38,29,29.9,29.45,0.43,-0.22,0.05,0.37,0.41,-0.09,0.07,0.39,0.42,-0.155,0.06,0.38,0.09,-0.01,0.02,0.09
D3K40D801,KD10,輕鋼架,YS2F13WW8,PT2F13WW8,KT65035015,52B235A12,2025/2/27,25,23,23.1,23.3,23.2,30,40,38,28.1,27.8,27.95,0.44,-0.23,0.02,0.37,0.4,-0.19,0.04,0.35,0.42,-0.21,0.03,0.36,0.09,-0.01,0.02,0.09
D3K40D801,KD10,輕鋼架,YS2F13WW8,PT2F13WW8,KT65035015,52B235A22,2025/2/27,25,23,24.6,24.5,24.6,30,40,38,29,29.1,29.05,0.41,0.02,0.12,0.39,0.4,-0.05,0.1,0.38,0.405,-0.015,0.11,0.385,0.09,-0.01,0.02,0.09
D3K349205,KD3M,隔間面板(抗靜電--背面發泡黏貼),YS2E118G2,PK2E118G2,501-0126,51B520A00,2025/2/1,25,23,24.7,24.5,24.6,10,20,17,11.6,11.9,11.75,0.44,-0.39,-0.07,-0.2,0.45,-0.39,-0.08,-0.22,0.445,-0.39,-0.075,-0.21,0.46,-0.22,-0.12,-0.42
D3K349205,KD3M,隔間面板(抗靜電--背面發泡黏貼),YS2E118G2,PK2E118G2,501-0126,51B520B00,2025/2/1,25,23,24.8,24.5,24.7,10,20,17,11.7,11.8,11.75,0.43,-0.37,-0.07,-0.21,0.44,-0.38,-0.07,-0.22,0.435,-0.375,-0.07,-0.215,0.46,-0.22,-0.12,-0.42
D3K349205,KD3M,隔間面板(抗靜電--背面發泡黏貼),YS2E118G2,PK2E118G2,501-0126,51B521B00,2025/2/1,25,23,24.7,24.5,24.6,10,20,17,11.4,11.3,11.35,0.43,-0.36,-0.09,-0.21,0.44,-0.38,-0.07,-0.22,0.435,-0.37,-0.08,-0.215,0.46,-0.22,-0.12,-0.42
D3K349203,KD3N,隔間面板(背面層黏貼/發泡),YS2042337,PS2042337,F414121211,51B531A00,2025/2/1,25,23,25.3,25.1,25.2,20,30,26,22,21.9,21.95,0.32,0.1,-0.15,0.27,0.36,0.13,-0.16,0.3,0.34,0.12,-0.16,0.29,0.44,-0.19,-0.18,0.35
D3K349203,KD3N,隔間面板(背面層黏貼/發泡),YS2042337,PS2042337,F414121211,51B531B00,2025/2/1,25,23,25.2,25.3,25.3,20,30,26,22.2,22.1,22.15,0.34,0.11,-0.16,0.28,0.35,0.12,-0.16,0.29,0.345,0.12,-0.16,0.29,0.44,-0.19,-0.18,0.35
D3K349203,KD3N,隔間面板(背面層黏貼/發泡),YS2042337,PS2042337,F415011323,51B532B00,2025/2/1,25,23,24.5,24.6,24.6,20,30,24,21.8,21.5,21.65,0.39,0.12,-0.2,0.31,0.38,0.11,-0.21,0.3,0.385,0.12,-0.21,0.31,0.28,-0.2,-0.06,0.2
D3K349203,KD3N,隔間面板(背面層黏貼/發泡),YS2042337,PS2042337,F415011323,51B533B00,2025/2/1,25,23,25.3,25.2,25.3,20,30,24,21.9,21.8,21.85,0.34,0.09,-0.18,0.27,0.35,0.11,-0.19,0.27,0.345,0.1,-0.19,0.27,0.28,-0.2,-0.06,0.2
D3K349205,KD3M,隔間面板(抗靜電--背面發泡黏貼),YS2E118G2,PK2E118G2,501-0126,51B591B00,2025/2/1,25,23,24.9,24.6,24.8,10,20,17,9.5,10.1,9.8,0.48,-0.39,-0.08,-0.27,0.48,-0.37,-0.09,-0.29,0.48,-0.38,-0.085,-0.28,0.46,-0.22,-0.12,-0.42
D3K349205,KD3M,隔間面板(抗靜電--背面發泡黏貼),YS2E118G2,PK2E118G2,501-0126,51B592B00,2025/2/1,25,23,24.7,24.5,24.6,10,20,17,11.7,11.5,11.6,0.42,-0.35,-0.04,-0.23,0.43,-0.37,-0.08,-0.21,0.425,-0.36,-0.06,-0.22,0.46,-0.22,-0.12,-0.42
D3K349205,KD3M,隔間面板(抗靜電--背面發泡黏貼),YS2E118G2,PK2E118G2,501-0126,51B593B00,2025/2/1,25,23,24.7,24.5,24.6,10,20,17,11.7,11.3,11.5,0.43,-0.37,-0.05,-0.21,0.43,-0.37,-0.07,-0.2,0.43,-0.37,-0.06,-0.205,0.46,-0.22,-0.12,-0.42
D3K349205,KD3M,隔間面板(抗靜電--背面發泡黏貼),YS2E118G2,PK2E118G2,501-0126,51B594B00,2025/2/1,25,23,24.8,24.6,24.7,10,20,17,11.6,11.5,11.55,0.42,-0.36,-0.05,-0.22,0.42,-0.35,-0.04,-0.22,0.42,-0.355,-0.045,-0.22,0.46,-0.22,-0.12,-0.42
D3K349205,KD3M,隔間面板(抗靜電--背面發泡黏貼),YS2E118G2,PK2E118G2,501-0126,51B595B00,2025/2/1,25,23,25.1,24.7,24.9,10,20,17,9.5,10.1,9.8,0.5,-0.41,-0.07,-0.27,0.48,-0.4,-0.07,-0.26,0.49,-0.405,-0.07,-0.265,0.46,-0.22,-0.12,-0.42
D3K349205,KD3M,隔間面板(抗靜電--背面發泡黏貼),YS2E118G2,PK2E118G2,501-0126,51B596B00,2025/2/1,25,23,25.4,25,25.2,10,20,17,9.9,10.2,10.05,0.49,-0.4,-0.06,-0.27,0.48,-0.38,-0.07,-0.28,0.485,-0.39,-0.065,-0.275,0.46,-0.22,-0.12,-0.42
D3K349205,KD3M,隔間面板(抗靜電--背面發泡黏貼),YS2E118G2,PK2E118G2,501-0126,51B597B00,2025/2/1,25,23,24.7,24.6,24.7,10,20,17,11.2,11.4,11.3,0.43,-0.37,-0.06,-0.21,0.45,-0.38,-0.09,-0.23,0.44,-0.375,-0.075,-0.22,0.46,-0.22,-0.12,-0.42
D3K349205,KD3M,隔間面板(抗靜電--背面發泡黏貼),YS2E118G2,PK2E118G2,501-0126,51B598B00,2025/2/1,25,23,25.1,24.6,24.9,10,20,17,10.1,10.3,10.2,0.44,-0.36,-0.07,-0.24,0.43,-0.32,-0.08,-0.27,0.435,-0.34,-0.075,-0.255,0.46,-0.22,-0.12,-0.42
D3K349205,KD3M,隔間面板(抗靜電--背面發泡黏貼),YS2E118G2,PK2E118G2,501-0126,51B599B00,2025/2/1,25,23,25.3,24.9,25.1,10,20,17,10.2,10.4,10.3,0.49,-0.39,-0.07,-0.28,0.45,-0.34,-0.08,-0.28,0.47,-0.365,-0.075,-0.28,0.46,-0.22,-0.12,-0.42
D3K349204,KD3M,隔間面板(抗靜電--背面發泡黏貼),YS2E123DF,PS2E123DF,F174121605,51B718B00,2025/2/1,25,23,24.5,24.6,24.6,20,30,25,25.3,25.1,25.2,0.48,0.44,0.13,0.14,0.49,0.46,0.11,0.14,0.485,0.45,0.12,0.14,0.35,-0.07,0.19,0.29
D3K349204,KD3M,隔間面板(抗靜電--背面發泡黏貼),YS2E123DF,PS2E123DF,F174121605,51B720A00,2025/2/1,25,23,24.9,24.8,24.9,20,30,25,27.5,27.4,27.45,0.32,0.3,0.12,0.03,0.33,0.31,0.11,0.02,0.325,0.305,0.115,0.025,0.35,-0.07,0.19,0.29
D3K349204,KD3M,隔間面板(抗靜電--背面發泡黏貼),YS2E123DF,PS2E123DF,F174121605,51B720B00,2025/2/1,25,23,25.1,24.9,25,20,30,25,27.6,27.4,27.5,0.33,0.31,0.11,0.04,0.36,0.34,0.11,0.03,0.345,0.325,0.11,0.035,0.35,-0.07,0.19,0.29
D3K349204,KD3M,隔間面板(抗靜電--背面發泡黏貼),YS2E123DF,PS2E123DF,F174121605,51B719B00,2025/2/2,25,23,24.7,24.5,24.6,20,30,25,27.4,27.2,27.3,0.48,0.44,0.11,-0.15,0.47,0.41,0.13,-0.18,0.475,0.425,0.12,-0.165,0.35,-0.07,0.19,0.29
W3K400904,KD3M,隔間面板(抗靜電--背面發泡黏貼),YS2E123PS,PS2E123PS,F175011003,51B498M20,2025/2/10,25,23,24.5,24.6,24.6,20,30,23,24.2,24.3,24.25,0.4,0.39,-0.07,-0.07,0.48,0.47,-0.06,-0.04,0.44,0.43,-0.065,-0.055,0.18,0.04,-0.05,-0.16
W3K400904,KD3M,隔間面板(抗靜電--背面發泡黏貼),YS2E123PS,PS2E123PS,F175010401,51B518A00,2025/2/10,25,23,24.9,24.5,24.7,20,30,27,25.1,25.8,25.45,0.4,0.38,-0.13,0.05,0.49,0.47,-0.11,0.06,0.445,0.425,-0.12,0.055,0.14,0.12,-0.07,-0.01
W3K400904,KD3M,隔間面板(抗靜電--背面發泡黏貼),YS2E123PS,PS2E123PS,F175010401,51B518B00,2025/2/10,25,23,24.7,24.6,24.7,20,30,27,25.3,25.6,25.45,0.42,0.4,-0.11,0.05,0.49,0.48,-0.09,0.05,0.455,0.44,-0.1,0.05,0.14,0.12,-0.07,-0.01
W3K400904,KD3M,隔間面板(抗靜電--背面發泡黏貼),YS2E123PS,PS2E123PS,F175010401,51B519B00,2025/2/10,25,23,24.7,24.8,24.8,20,30,27,26.1,26.4,26.25,0.44,0.43,-0.08,0.02,0.48,0.47,-0.07,0.02,0.46,0.45,-0.075,0.02,0.14,0.12,-0.07,-0.01
PGK406701,KDR6,輕鋼架(環保),YS2F11WL9 /YS2F11WLA,PT2F11WL9,KT65013030,52A324A00,2025/2/11,32,29,31.8,32.2,32,12,18,18,15.3,15.4,15.35,0.21,-0.13,-0.11,0.12,0.22,-0.09,-0.08,0.18,0.215,-0.11,-0.095,0.15,0.49,-0.12,-0.13,-0.46
PGK406701,KDR6,輕鋼架(環保),YS2F11WL9 /YS2F11WLA,PT2F11WL9,KT65013030,52A324B00,2025/2/11,32,29,32.3,31.9,32.1,12,18,18,15.5,15.2,15.35,0.21,-0.12,-0.13,0.12,0.22,-0.08,-0.07,0.19,0.215,-0.1,-0.1,0.155,0.49,-0.12,-0.13,-0.46
PGK406701,KDR6,輕鋼架(環保),YS2F11WL9 /YS2F11WLA,PT2F11WL9,KT65013030,52A325B00,2025/2/11,32,29,31.7,31.9,31.8,12,18,18,15.4,15.3,15.35,0.21,-0.13,-0.12,0.12,0.23,-0.1,-0.09,0.19,0.22,-0.115,-0.105,0.155,0.49,-0.12,-0.13,-0.46
PGK406701,KDR6,輕鋼架(環保),YS2F11WL9 /YS2F11WLA,PT2F11WL9,KT65013030,52A326A10,2025/2/11,32,29,32.2,31.9,32.1,12,18,18,15.4,15.4,15.4,0.23,-0.14,-0.13,0.13,0.27,-0.12,-0.11,0.21,0.25,-0.13,-0.12,0.17,0.49,-0.12,-0.13,-0.46
PGK406701,KDR6,輕鋼架(環保),YS2F11WL9 /YS2F11WLA,PT2F11WL9,KT65013030,52A326B20,2025/2/11,32,29,32.3,32.4,32.4,12,18,18,16.3,16.2,16.25,0.24,-0.16,-0.12,0.13,0.28,-0.14,-0.12,0.21,0.26,-0.15,-0.12,0.17,0.49,-0.12,-0.13,-0.46
PGK406701,KDR6,輕鋼架(環保),YS2F11WL9 /YS2F11WLA,PT2F11WL9,KT65013030,52A327B00,2025/2/11,32,29,31.7,32.3,32,12,18,18,15.8,15.6,15.7,0.25,-0.17,-0.14,0.12,0.28,-0.16,-0.12,0.19,0.265,-0.165,-0.13,0.155,0.49,-0.12,-0.13,-0.46
PGK406701,KDR6,輕鋼架(環保),YS2F11WL9 /YS2F11WLA,PT2F11WL9,KT65013030,52A328B00,2025/2/11,32,29,32.7,32.5,32.6,12,18,18,17.4,16.8,17.1,0.22,0.15,-0.06,0.15,0.27,0.16,-0.01,0.22,0.245,0.155,-0.035,0.185,0.49,-0.12,-0.13,-0.46
PGK406701,KDR6,輕鋼架(環保),YS2F11WL9 /YS2F11WLA,PT2F11WL9,KT65013030,52A366B00,2025/2/11,32,29,32.5,32.2,32.4,12,18,18,17.9,17.2,17.55,0.15,0.12,-0.05,0.07,0.22,0.2,-0.01,0.09,0.185,0.16,-0.03,0.08,0.49,-0.12,-0.13,-0.46
PGK406701,KDR6,輕鋼架(環保),YS2F11WL9 /YS2F11WLA,PT2F11WL9,KT65013030,52A367B00,2025/2/11,32,29,32.4,32,32.2,12,18,18,17.4,16.9,17.15,0.18,0.1,-0.04,0.15,0.24,0.16,-0.01,0.18,0.21,0.13,-0.025,0.165,0.49,-0.12,-0.13,-0.46
PGK406701,KDR6,輕鋼架(環保),YS2F11WL9 /YS2F11WLA,PT2F11WL9,KT65013030,52A368B00,2025/2/11,32,29,32.6,32.3,32.5,12,18,18,18.1,17.3,17.7,0.12,0.11,-0.05,0.03,0.21,0.2,-0.01,0.06,0.165,0.155,-0.03,0.045,0.49,-0.12,-0.13,-0.46
PGK406701,KDR6,輕鋼架(環保),YS2F11WL9 /YS2F11WLA,PT2F11WL9,KT65013030,52A369B00,2025/2/11,32,29,33.1,32.7,32.9,12,18,18,18.3,17.7,18,0.2,0.18,-0.07,0.04,0.24,0.23,-0.01,0.07,0.22,0.205,-0.04,0.055,0.49,-0.12,-0.13,-0.46
PGK406701,KDR6,輕鋼架(環保),YS2F11WL9 /YS2F11WLA,PT2F11WL9,KT65013030,52A370B00,2025/2/11,32,29,32.8,32.5,32.7,12,18,18,18,17.4,17.7,0.24,0.21,-0.1,0.06,0.29,0.28,-0.06,0.02,0.265,0.245,-0.08,0.04,0.49,-0.12,-0.13,-0.46
PGK406701,KDR6,輕鋼架(環保),YS2F11WL9 /YS2F11WLA,PT2F11WL9,KT65013030,52A371B00,2025/2/12,32,29,32.4,32.6,32.5,12,18,18,18.7,17.7,18.2,0.15,0.1,-0.09,0.07,0.22,0.17,-0.01,0.14,0.185,0.135,-0.05,0.105,0.49,-0.12,-0.13,-0.46
PGK406701,KDR6,輕鋼架(環保),YS2F11WL9 /YS2F11WLA,PT2F11WL9,KT65013030,52A372B00,2025/2/12,32,29,32.5,32.6,32.6,12,18,18,16.8,16.2,16.5,0.2,0.09,-0.07,0.17,0.29,0.15,0,0.25,0.245,0.12,-0.035,0.21,0.49,-0.12,-0.13,-0.46
D3K349205,KD3M,隔間面板(抗靜電--背面發泡黏貼),YS2E118G2,PK2E118G2,502-0101,52A088B00,2025/2/20,25,23,24.5,24.6,24.6,10,20,18,15.3,15.5,15.4,0.27,-0.22,-0.1,-0.13,0.23,-0.16,-0.11,-0.13,0.25,-0.19,-0.105,-0.13,0.3,-0.03,-0.06,-0.29
D3K349205,KD3M,隔間面板(抗靜電--背面發泡黏貼),YS2E118G2,PK2E118G2,502-0101,52A089A00,2025/2/20,25,23,25.1,25.3,25.2,10,20,18,15.2,15.7,15.45,0.32,-0.3,-0.08,-0.09,0.28,-0.24,-0.1,-0.09,0.3,-0.27,-0.09,-0.09,0.3,-0.03,-0.06,-0.29
D3K349205,KD3M,隔間面板(抗靜電--背面發泡黏貼),YS2E118G2,PK2E118G2,502-0101,52A089B00,2025/2/20,25,23,24.9,25.2,25.1,10,20,18,15.4,15.8,15.6,0.33,-0.3,-0.09,-0.09,0.27,-0.23,-0.12,-0.08,0.3,-0.265,-0.105,-0.085,0.3,-0.03,-0.06,-0.29
D3K349205,KD3M,隔間面板(抗靜電--背面發泡黏貼),YS2E118G2,PK2E118G2,502-0101,52A090B00,2025/2/20,25,23,24.4,24.6,24.5,10,20,18,14.9,14.7,14.8,0.31,-0.27,-0.11,-0.1,0.33,-0.29,-0.1,-0.12,0.32,-0.28,-0.105,-0.11,0.3,-0.03,-0.06,-0.29
D3K349205,KD3M,隔間面板(抗靜電--背面發泡黏貼),YS2E118G2,PK2E118G2,502-0101,52A380B00,2025/2/20,25,23,24.5,24.7,24.6,10,20,18,15.6,15.2,15.4,0.38,-0.36,-0.12,-0.04,0.35,-0.32,-0.12,-0.06,0.365,-0.34,-0.12,-0.05,0.3,-0.03,-0.06,-0.29
D3K40C001,KD3L,隔間面板(抗靜電),YS2E1230L,PK2E1230L,502-0106,52L157A00,2025/2/22,25,23,25.3,25.4,25.4,15,25,22,22.3,22.1,22.2,0.5,0.29,-0.36,0.2,0.5,0.24,-0.38,0.22,0.5,0.27,-0.37,0.21,0.29,0.27,-0.1,-0.01
D3K40C001,KD3L,隔間面板(抗靜電),YS2E1230L,PK2E1230L,502-0106,52L157B00,2025/2/22,25,23,25.4,25.2,25.3,15,25,22,22.4,22.2,22.3,0.5,0.27,-0.37,0.21,0.49,0.25,-0.36,0.23,0.495,0.26,-0.365,0.22,0.29,0.27,-0.1,-0.01
W3K400903,KD3M,隔間面板(抗靜電--背面發泡黏貼),YS2E12WCY,PK2E12WCY,411-0143,52A242A00,2025/2/25,25,23,25.3,25.6,25.5,20,30,29,27.9,27.3,27.6,0.2,-0.11,-0.12,0.12,0.18,-0.08,-0.13,0.1,0.19,-0.095,-0.125,0.11,0.41,0.14,-0.17,-0.37
W3K400903,KD3M,隔間面板(抗靜電--背面發泡黏貼),YS2E12WCY,PK2E12WCY,411-0143,52A242B00,2025/2/25,25,23,25.4,25.2,25.3,20,30,29,27.8,27.4,27.6,0.22,-0.12,-0.12,0.14,0.21,-0.09,-0.15,0.11,0.215,-0.105,-0.135,0.125,0.41,0.14,-0.17,-0.37
W3K400905,KD3N,隔間面板(背面層黏貼/發泡),YS20428A1,PT20428A1,KT64354019,52A243A00,2025/2/25,25,23,25.6,25.4,25.5,20,30,24,24.7,24.1,24.4,0.78,0.63,0.18,-0.42,0.72,0.55,0.18,-0.43,0.75,0.59,0.18,-0.425,0.47,0.23,-0.14,0.41
W3K400905,KD3N,隔間面板(背面層黏貼/發泡),YS20428A1,PT20428A1,KT64354019,52A243B00,2025/2/25,25,23,25.3,25.4,25.4,20,30,24,24.6,24.3,24.45,0.8,0.64,0.2,-0.43,0.73,0.57,0.19,-0.42,0.765,0.605,0.195,-0.425,0.47,0.23,-0.14,0.41
W3K400902,KD3N,隔間面板(背面層黏貼/發泡),YS2F123NT,PN2F123NT,N114-138,52A237A20,2025/2/26,25,23,24.9,24.6,24.8,20,30,26,26.1,25.2,25.65,0.27,0.11,-0.15,0.2,0.27,0.1,-0.16,0.19,0.27,0.105,-0.155,0.195,0.16,-0.14,0.06,-0.04
W3K400902,KD3N,隔間面板(背面層黏貼/發泡),YS2F123NT,PN2F123NT,N114-138,52A237M20,2025/2/26,25,23,25.3,24.9,25.1,20,30,26,25.9,25.8,25.85,0.29,0.1,-0.15,0.23,0.26,0.09,-0.17,0.18,0.275,0.095,-0.16,0.205,0.16,-0.14,0.06,-0.04
W3K400902,KD3N,隔間面板(背面層黏貼/發泡),YS2F123NT,PN2F123NT,N114-138,52A238B00,2025/2/26,25,23,25.3,25,25.2,20,30,26,25.9,25,25.45,0.26,0.08,-0.17,0.18,0.25,0.06,-0.17,0.18,0.255,0.07,-0.17,0.18,0.16,-0.14,0.06,-0.04
W3K400902,KD3N,隔間面板(背面層黏貼/發泡),YS2F123NT,PN2F123NT,N114-138,52A239A20,2025/2/26,25,23,25.2,24.9,25.1,20,30,26,26.1,25.9,26,0.25,0.11,-0.14,0.18,0.26,0.11,-0.16,0.18,0.255,0.11,-0.15,0.18,0.16,-0.14,0.06,-0.04
W3K400902,KD3N,隔間面板(背面層黏貼/發泡),YS2F123NT,PN2F123NT,N114-138,52A239M20,2025/2/26,25,23,25.1,24.7,24.9,20,30,26,26.2,25.5,25.85,0.27,0.08,-0.18,0.19,0.25,0.07,-0.16,0.18,0.26,0.075,-0.17,0.185,0.16,-0.14,0.06,-0.04
W3K400902,KD3N,隔間面板(背面層黏貼/發泡),YS2F123NT,PN2F123NT,N114-118,52A240A10,2025/2/26,25,23,24.9,24.6,24.8,20,30,22,25.4,25.3,25.35,0.27,0.12,-0.13,0.2,0.26,0.13,-0.13,0.19,0.265,0.125,-0.13,0.195,0.3,-0.05,0.25,0.16
W3K400902,KD3N,隔間面板(背面層黏貼/發泡),YS2F123NT,PN2F123NT,N114-118,52A240A20,2025/2/26,25,23,25.2,24.9,25.1,20,30,22,25.3,24.8,25.05,0.28,0.14,-0.13,0.21,0.28,0.13,-0.14,0.2,0.28,0.135,-0.135,0.205,0.3,-0.05,0.25,0.16
W3K400902,KD3N,隔間面板(背面層黏貼/發泡),YS2F123NT,PN2F123NT,N114-118,52A240B00,2025/2/26,25,23,25.2,24.8,25,20,30,22,25.5,25.2,25.35,0.27,0.14,-0.14,0.19,0.26,0.12,-0.16,0.17,0.265,0.13,-0.15,0.18,0.3,-0.05,0.25,0.16
W3K400902,KD3N,隔間面板(背面層黏貼/發泡),YS2F123NT,PN2F123NT,N114-138,52A241B00,2025/2/26,25,23,25,24.7,24.9,20,30,26,26,25.2,25.6,0.28,0.1,-0.15,0.21,0.27,0.08,-0.17,0.19,0.275,0.09,-0.16,0.2,0.16,-0.14,0.06,-0.04
W3K401001,KD3N,隔間面板(背面層黏貼/發泡),YS2F12WAP/YS2G12WAP,PN2F12WAP,N114-101,52A245B00,2025/3/11,25,23,24.9,24.6,24.8,20,30,28,25.4,24.6,25,0.45,0.38,0.23,0.09,0.42,0.34,0.23,0.1,0.435,0.36,0.23,0.095,0.28,-0.22,0.12,0.11
W3K401001,KD3N,隔間面板(背面層黏貼/發泡),YS2F12WAP/YS2G12WAP,PN2F12WAP,N114-101,52A246B00,2025/3/11,25,23,25.6,25.2,25.4,20,30,28,25.2,24.6,24.9,0.45,0.31,0.32,0.05,0.42,0.29,0.3,0.06,0.435,0.3,0.31,0.055,0.28,-0.22,0.12,0.11
W3K401001,KD3N,隔間面板(背面層黏貼/發泡),YS2F12WAP/YS2G12WAP,PN2F12WAP,N114-101,52A247B00,2025/3/11,25,23,25.1,24.7,24.9,20,30,28,25.9,25.4,25.65,0.44,0.36,0.24,0.09,0.42,0.34,0.22,0.11,0.43,0.35,0.23,0.1,0.28,-0.22,0.12,0.11
W3K401001,KD3N,隔間面板(背面層黏貼/發泡),YS2F12WAP/YS2G12WAP,PN2F12WAP,N114-101,52A248B00,2025/3/11,25,23,25.2,24.7,25,20,30,28,25,24.8,24.9,0.43,0.35,0.24,0.08,0.42,0.33,0.25,0.08,0.425,0.34,0.245,0.08,0.28,-0.22,0.12,0.11
W3K401001,KD3N,隔間面板(背面層黏貼/發泡),YS2F12WAP/YS2G12WAP,PN2F12WAP,N114-101,52A249A00,2025/3/11,25,23,24.5,24.6,24.6,20,30,28,25.2,24.6,24.9,0.38,0.27,0.25,0.08,0.37,0.27,0.24,0.08,0.375,0.27,0.245,0.08,0.28,-0.22,0.12,0.11
W3K401001,KD3N,隔間面板(背面層黏貼/發泡),YS2F12WAP/YS2G12WAP,PN2F12WAP,N114-101,52A249B00,2025/3/11,25,23,24.5,24.6,24.6,20,30,28,25.3,24.6,24.95,0.37,0.26,0.25,0.09,0.37,0.27,0.24,0.08,0.37,0.265,0.245,0.085,0.28,-0.22,0.12,0.11
W3K401001,KD3N,隔間面板(背面層黏貼/發泡),YS2F12WAP/YS2G12WAP,PN2F12WAP,N114-146,52A250B00,2025/3/11,25,23,25.4,25,25.2,20,30,22,25.2,24.6,24.9,0.41,0.25,0.32,0.08,0.41,0.25,0.32,0.06,0.41,0.25,0.32,0.07,0.4,-0.3,0.25,0.11
D3K40E501,KD3M,隔間面板(抗靜電--背面發泡黏貼),YS2E118G2,PK2E118G2,502-0173,52A930B00,2025/3/12,25,23,25.6,25.2,25.4,10,20,17,16.9,16.1,16.5,0.48,-0.05,-0.15,0.45,0.46,-0.02,-0.16,0.43,0.47,-0.035,-0.155,0.44,0.62,-0.26,-0.01,-0.56
D3K40E501,KD3M,隔間面板(抗靜電--背面發泡黏貼),YS2E118G2,PK2E118G2,502-0173,52A931B00,2025/3/12,25,23,25.2,24.8,25,10,20,17,16.5,15.8,16.15,0.48,-0.11,-0.15,0.44,0.5,-0.07,-0.17,0.46,0.49,-0.09,-0.16,0.45,0.62,-0.26,-0.01,-0.56
D3K40E501,KD3M,隔間面板(抗靜電--背面發泡黏貼),YS2E118G2,PK2E118G2,502-0101,52A932A00,2025/3/12,25,23,24.7,24.5,24.6,10,20,18,15.7,15.8,15.75,0.41,0.02,-0.12,0.39,0.44,0.03,-0.15,0.41,0.425,0.025,-0.135,0.4,0.3,-0.03,-0.06,-0.29
D3K40E501,KD3M,隔間面板(抗靜電--背面發泡黏貼),YS2E118G2,PK2E118G2,502-0101,52A932B00,2025/3/12,25,23,24.8,24.5,24.7,10,20,18,15.8,15.6,15.7,0.54,0.04,-0.12,0.52,0.53,0.03,-0.13,0.51,0.535,0.035,-0.125,0.515,0.3,-0.03,-0.06,-0.29
D3K40E501,KD3M,隔間面板(抗靜電--背面發泡黏貼),YS2E118G2,PK2E118G2,502-0173,52A933B00,2025/3/12,25,23,24.9,24.6,24.8,10,20,17,15.6,14.8,15.2,0.59,-0.25,-0.13,0.52,0.57,-0.21,-0.13,0.51,0.58,-0.23,-0.13,0.515,0.62,-0.26,-0.01,-0.56
D3K40E501,KD3M,隔間面板(抗靜電--背面發泡黏貼),YS2E118G2,PK2E118G2,502-0173,52A934B00,2025/3/12,25,23,25,24.7,24.9,10,20,17,14.5,14.1,14.3,0.59,-0.2,-0.13,0.54,0.6,-0.23,-0.14,0.54,0.595,-0.215,-0.135,0.54,0.62,-0.26,-0.01,-0.56
D3K40E501,KD3M,隔間面板(抗靜電--背面發泡黏貼),YS2E118G2,PK2E118G2,502-0173,52A935A00,2025/3/12,25,23,25.2,24.8,25,10,20,17,14.4,13.9,14.15,0.54,-0.26,-0.12,0.46,0.53,-0.21,-0.13,0.47,0.535,-0.235,-0.125,0.465,0.62,-0.26,-0.01,-0.56
D3K40E501,KD3M,隔間面板(抗靜電--背面發泡黏貼),YS2E118G2,PK2E118G2,502-0173,52A935B00,2025/3/12,25,23,25,24.7,24.9,10,20,17,13.9,13.6,13.75,0.54,-0.26,-0.12,0.46,0.53,-0.2,-0.13,0.47,0.535,-0.23,-0.125,0.465,0.62,-0.26,-0.01,-0.56
D3K40E501,KD3M,隔間面板(抗靜電--背面發泡黏貼),YS2E118G2,PK2E118G2,502-0173,52B157B00,2025/3/12,25,23,24.3,24.2,24.3,10,20,17,13.1,12.8,12.95,0.52,-0.06,-0.14,0.5,0.56,-0.06,-0.14,0.54,0.54,-0.06,-0.14,0.52,0.62,-0.26,-0.01,-0.56
D3K40E501,KD3M,隔間面板(抗靜電--背面發泡黏貼),YS2E118G2,PK2E118G2,502-0173,52B158A00,2025/3/12,25,23,24.3,24.2,24.3,10,20,17,13.6,13.4,13.5,0.61,-0.18,-0.15,0.56,0.58,-0.13,-0.16,0.54,0.595,-0.155,-0.155,0.55,0.62,-0.26,-0.01,-0.56
D3K40E501,KD3M,隔間面板(抗靜電--背面發泡黏貼),YS2E118G2,PK2E118G2,502-0173,52B158B00,2025/3/12,25,23,24.2,24.4,24.3,10,20,17,13.5,13.8,13.65,0.6,-0.15,-0.14,0.56,0.59,-0.1,-0.14,0.56,0.595,-0.125,-0.14,0.56,0.62,-0.26,-0.01,-0.56
D3K40E501,KD3M,隔間面板(抗靜電--背面發泡黏貼),YS2E118G2,PK2E118G2,502-0173,52B159B00,2025/3/12,25,23,24.2,24.1,24.2,10,20,17,13.8,13.7,13.75,0.55,-0.13,-0.13,0.52,0.58,-0.17,-0.12,0.54,0.565,-0.15,-0.125,0.53,0.62,-0.26,-0.01,-0.56
D3K40E501,KD3M,隔間面板(抗靜電--背面發泡黏貼),YS2E118G2,PK2E118G2,502-0173,52B160B00,2025/3/12,25,23,24.5,24.6,24.6,10,20,17,14.7,14.1,14.4,0.54,-0.15,-0.12,0.5,0.57,-0.12,-0.12,0.54,0.555,-0.135,-0.12,0.52,0.62,-0.26,-0.01,-0.56
D3K40E501,KD3M,隔間面板(抗靜電--背面發泡黏貼),YS2E118G2,PK2E118G2,502-0173,52B161B00,2025/3/12,25,23,25.2,24.7,25,10,20,17,14,13.4,13.7,0.62,-0.26,-0.14,0.54,0.64,-0.3,-0.14,0.55,0.63,-0.28,-0.14,0.545,0.62,-0.26,-0.01,-0.56
D3K40E501,KD3M,隔間面板(抗靜電--背面發泡黏貼),YS2E118G2,PK2E118G2,502-0173,52B162B00,2025/3/12,25,23,24.4,24.5,24.5,10,20,17,12.9,12.7,12.8,0.59,-0.21,-0.12,0.54,0.58,-0.11,-0.13,0.55,0.585,-0.16,-0.125,0.545,0.62,-0.26,-0.01,-0.56
D3K40E501,KD3M,隔間面板(抗靜電--背面發泡黏貼),YS2E118G2,PK2E118G2,502-0173,52B163B00,2025/3/13,25,23,24.7,24.5,24.6,10,20,17,13.1,13.5,13.3,0.54,0.01,-0.15,0.52,0.56,-0.02,-0.15,0.54,0.55,-0.005,-0.15,0.53,0.62,-0.26,-0.01,-0.56
D3K40E507,KD3N,隔間面板(背面層黏貼/發泡),YS2042337,PS2042337,F415011323,52B383B00,2025/3/13,25,23,25,24.7,24.9,20,30,24,20.3,20.4,20.35,0.31,-0.05,-0.19,0.24,0.29,-0.04,-0.2,0.2,0.3,-0.05,-0.2,0.22,0.28,-0.2,-0.06,0.2
D3K40E507,KD3N,隔間面板(背面層黏貼/發泡),YS2042337,PS2042337,F415011323,52B384A00,2025/3/13,25,23,25.5,25.3,25.4,20,30,24,22,21.3,21.65,0.27,0.04,-0.15,0.22,0.25,0.05,-0.18,0.16,0.26,0.05,-0.17,0.19,0.28,-0.2,-0.06,0.2
D3K40E507,KD3N,隔間面板(背面層黏貼/發泡),YS2042337,PS2042337,F415011323,52B384B00,2025/3/13,25,23,25.4,25.3,25.4,20,30,24,22.1,21.7,21.9,0.25,0.03,-0.14,0.21,0.24,0.05,-0.16,0.17,0.245,0.04,-0.15,0.19,0.28,-0.2,-0.06,0.2
